Repository: ericmao2026/shiguangxiaoji-site

# 个人技术站 · 使用说明

**站点地址：<https://shiguangxiaoji.com>**

写涂层失效、腐蚀防护与评价方法的公开笔记。零依赖静态站：Hugo 生成 HTML，Nginx 只负责发文件。目标机器是阿里云 ECS 2 核 2G / 3M 带宽。

---

## 一、日常三步

```bash
cd ~/WorkBuddy/个人网站

# 1) 新建一篇文章（自动进草稿，draft: true）
./bin/hugo new notes/我的新笔记.md

# 2) 本地预览（改文件会自动刷新）
./bin/hugo server -D

# 3) 发布：把 draft 改成 false，然后构建 + 上传
./deploy/deploy.sh
```

浏览器打开 <http://localhost:1313> 预览。`-D` 表示连草稿一起显示。

**排期与提醒**：`发文计划_2026-11至2027-11_周更52篇.md` 是排期表正文（周更 52 篇：26 重文 + 26 轻文），`技术站日历.ics` 是它的日历版（52 个发文事件 + 3 个运维事件、78 条提醒，导入系统日历即用）。旧版 `发表顺序_A系列.md` 仅作存档，重文日期与新计划完全一致。注意 `hugo.toml` 未开 `buildFuture`，**front matter 写未来日期时构建不生成该页**，必须等当天再跑 `deploy.sh`；预览请用 `./bin/hugo server -D -F`。

---

## 二、目录结构

```
个人网站/
├── hugo.toml              站点配置（域名、标题、金句、联系方式）
├── content/
│   ├── about.md           关于页
│   ├── methods/           方法库（最厚的一栏）
│   ├── projects/          项目档案
│   └── notes/             笔记
├── layouts/               模板（无第三方主题）
│   └── partials/          页头、页脚、head
├── assets/css/main.css    全站样式（深青 #1f4e5f + 金 #c8862b）
├── archetypes/default.md  新文章模板
├── deploy/
│   ├── nginx.conf         服务器配置
│   └── deploy.sh          一键部署
└── public/                构建产物（上传的就是这个目录）
```

---

## 三、改哪里

| 想改什么 | 改哪 |
|---|---|
| 域名 | `hugo.toml` 的 `baseURL` |
| 站名 | `hugo.toml` 的 `title` |
| 首页那句金句 | `hugo.toml` 的 `params.slogan` |
| 首页简介 | `hugo.toml` 的 `params.description` |
| 导航菜单 | `hugo.toml` 的 `[[menu.main]]` |
| 邮箱 | `hugo.toml` 的 `params.email`（留空则页脚不显示） |
| 配色 | `assets/css/main.css` 顶部 `:root` 变量 |
| 文章模板 | `archetypes/default.md` |

---

## 四、写文章的约定

每篇文章的头信息（front matter）：

```yaml
---
title: "标题"
date: 2026-10-22
draft: false                  # true = 只在本地预览可见
description: "一句话说清这篇回答什么问题（会出现在列表和搜索结果里）"
section_label: "方法库"

tags: ["实证", "数据分析"]
---
```

正文用普通 Markdown。支持标题、列表、表格、引用、代码块。

### 英文摘要（English Summary）

每篇正文末尾加一节英文摘要，**位置固定在文末免责声明之前**（免责声明永远留在最末）。

```markdown

## English Summary

The 60% relative humidity figure is not a safety threshold. It is the humidity
at which the finest pores on a steel surface fill with water...
```

写法硬规则：

| # | 规则 | 说明 |
|---|---|---|
| 1 | **150–200 词** | 一段或两段，不分小节。超过 200 词就不是摘要，是翻译 |
| 2 | **只写论点与边界** | 不复述全文、不逐段对应中文。写完自问：这句有没有增加中文里没有的信息？没有就删 |
| 3 | **至少一个硬信息** | 数字、标准编号（ISO 4628-8 / ASTM D1654 / ISO 9223）或明确的适用条件 |
| 4 | **禁套话** | 不用「This article introduces / discusses…」。第一句直接给判断 |
| 5 | **术语用国际通用写法** | cathodic disbondment、filiform corrosion、critical relative humidity、time of wetness (TOW)、Pilling–Bedworth ratio |
| 6 | **短句优先** | 中文的长定语从句拆两句。宁可句子多，不要一句三行 |
| 7 | **数字用国际口径** | nm / µm / mm / MPa、百分号；不出现「万」「亿」 |
| 8 | **红线与中文正文同一套** | 不出现公司名、客户名、项目名、配方与成本（见 §五） |

两条判断依据：

> **为什么不做全文翻译**：英文读者手上有 NACE / SSPC / ISO 原文，缺的是判断不是信息；而全文翻译的质量天花板受限于校对能力——判断翻错比不翻更伤。
> **为什么必须自己写初稿**：这是唯一的英语写作训练场。一年 52 篇 × 150 词 ≈ 7800 词，量刚好够练又不压垮。先自己写、再让 AI 逐句改，比读十篇方法论有用。

**不做的事**：不加 `[languages.en]`、不建 `/en/` 目录、不加 hreflang、不改模板。等技术性判断有把握了，再谈全文英文版。

---

## 五、发布红线（公司统一口径 · 硬约束）

### 5.0 规则原文

> **只能转发公司公众号上已经发表的相关内容；其余一切与公司相关的内容，均不得发表在互联网上。**

这是硬约束，不是「注意一下」。它改变了判定标准：**不看你怎么写，看知识从哪来。**

### 5.1 判定标准已从「呈现」改为「来源」

| 旧标准（已废止） | 新标准（现行） |
|---|---|
| 脱敏、去数值、去主体后就能发 | **脱敏不算数。来源是公司，就不能发** |

原因很实在：**脱敏解决的是「看不看得出来」，公司管的是「是不是你的东西」。** 这两件事不在一个维度上。一篇完全没有数字、但方法来自公司项目的文章，仍然属于「与公司相关的内容」。

### 5.2 三档判定（按来源）

| 档 | 来源 | 举例 | 处理 |
|---|---|---|---|
| **① 可发** | 公开标准条文、教科书、公开文献、公开行业报告 | IEC/ISO/ASTM 条款解读、腐蚀与涂层机理、可靠性统计方法、术语辨析 | 发，文中注明引用来源 |
| **② 只可转发** | 公司公众号已发表内容 | 官方技术文章、官方产品介绍 | 注明出处 + 原文链接，**不改写、不摘编、不二次演绎** |
| **③ 禁止** | 公司项目、公司数据、公司产品与工艺、公司流程与体系实践、客户与供应商、以及**基于公司工作形成的方法论** | 实证方法、BOM 筛选判据、NPI 记录、体系扩项做法、任何可指向公司业务的结论 | **不上，任何形式都不上**（含换说法、只放一张图、只给百分比、只讲方法不给数） |

⚠️ ①档里「**IEC/ISO/ASTM 条款解读**」这一项有两条附加限定（2026-10-31 补）：

1. **不得以现公司业务对象为案例**——组件结构、封装方案、具体测试条件怎么定够不够，一律不写。
2. **不得面向特定行业岗位写作**——受众写「刚入行的测试工程师」，不写「组件测试工程师」。受众行业化本身就是身份信号。

标准类文章只写**标准为什么这样编排**（条款为什么留空、序列为什么是树、样品数为什么随序列变），不写「我怎么判读」。落地口径与熔断条件见 `发文计划_2026-11至2027-11_周更52篇.md` 第三节 P 系列说明。

⚠️ 第 ③ 档最容易踩的不是数据，是**方法论**。「我怎么筛 BOM」「我怎么算衰减」这类内容，即使一个数字都没有，也是在公司岗位上形成的，属于公司工作成果。

### 5.3 发布前三问（任一不过就不发）

1. **这个知识，我是从公开来源学的，还是从公司工作里得的？** 后者一律不发。
2. **它属于公司的业务领域吗？**（例：光伏组件与封装 = 公司领域，即使讲通用原理也高风险）
3. **假设明天被转到公司群，我能说清来源是公开资料吗？** 说不清就不发。

### 5.4 转发公司公众号的四条

1. **只转已发表的，不转内部稿、不转未发布预告。**
2. **注明出处 + 原文链接**，标题与正文不改动。摘编、缩写、加自己的解读 → 变成「二次创作」，越界。
3. **不署自己的名**，也不放在「我的文章」栏目里。转载≠作品。
4. **最好先问一句品牌/市场部**：公众号内容转载到个人站，多数公司允许，但有的要求报备。问一句的成本远低于事后解释。

### 5.5 个人备案的另外三条

不做经营性内容、不放广告、不开评论区（UGC 需审核，容易被要求整改）。备案被注销比删一篇文章严重得多——域名在大陆直接失效。

### 5.6 当前状态（2026-10-22）

原有 6 篇文章**全部转为草稿下线**（`draft: true`），因为它们全部属于第 ③ 档：来自光伏组件与封装的公司工作。线上目前只有栏目页与「关于」页。

重新上线走 `选题池_合规版.md` 的白名单，不从旧稿改。

---

## 六、服务器侧（宝塔面板 · 已配好，不要再改）

| 项 | 值 |
|---|---|
| 服务器 | 阿里云 ECS 2 核 2G，Ubuntu 22.04.5 |
| 面板 | 宝塔 13.1.0，端口 8888 |
| 站点根目录 | `/www/wwwroot/shiguangxiaoji.com`（属主 `www:www`） |
| Nginx | 宝塔自编译 `/www/server/nginx/`，**不是** `/etc/nginx` |
| 站点配置 | `/www/server/panel/vhost/nginx/shiguangxiaoji.com.conf`，由面板生成 |
| 证书 | DigiCert 免费 DV，2026-10-30 签发，2027-01-27 到期 |

File: content/notes/coating-failure-modes.md
---
title: "涂层不会「用旧」，它是在界面上被拆掉的"
date: 2026-10-22
draft: false
description: "起泡、剥离、锈蚀蔓延、丝状腐蚀——四种看起来毫不相像的失效，其实是同一个电化学电池的四次不同摆法。"
section_label: "笔记"
tags: ["涂层失效", "界面", "判据"]
---

一块试板，附着力测出来 5 MPa，报告上是合格。装上去两年，从一道划痕开始，涂层一圈圈往后退，露出底下发亮的钢。

另一块板，膜厚、配方、施工都没有变，同一批涂料，起了一身泡。把泡挑开，里面是一小包液体。

这两种情况在现场经常被归成同一句话：**涂层失效了**。

但「失效」是个太笼统的词。它至少盖住了四种完全不同的机制——而不同的机制，对应完全不同的整改方向。**用错了药，多半是因为一开始就诊断错了病。**

## 四种模式，一眼分开

先不谈机理，只谈看得见的。这四种在位置、边界形态、残留物上差别很大，现场其实能分。

| 模式 | 长在哪 | 边界长什么样 | 界面留下什么 | 决定性条件 |
|---|---|---|---|---|
| **起泡** | 界面上的点，可连成片 | 圆形隆起，穹顶，边界圆滑 | 泡内液体（可有盐味，也可能只有溶剂味） | 界面有可溶盐 + 水进得来 |
| **剥离** | 从一个破损点向外退 | 一圈连续带，边界清晰、宽度可量 | 裸露金属，局部呈碱性 | 阴极反应在产碱，附近有电解质通路 |
| **锈蚀蔓延** | 从划痕、边角、焊缝往里推 | 锈带前沿，涂层被明显顶起 | 锈层，体积远大于被消耗的金属 | 有氧 + 有离子通路 + 有可膨胀的缝隙 |
| **丝状腐蚀** | 涂层下的细丝，从缺陷出发 | 丝状、分叉、彼此不交叉，宽 0.05–0.5 mm | 丝头是酸性液体，丝尾是干锈 | 相对湿度 60%–95% + 中间透氧率的涂层 + 引发离子 |

这张表能解决大部分现场分歧。特别是**剥离**和**锈蚀蔓延**经常被混为一谈——两者都从划痕开始、都往涂层下推进，但一个边界是「退」，一个边界是「顶」。退，说明界面在被化学溶解；顶，说明界面在被物理撬开。

## 它们的共同点，比区别更重要

如果四种模式只是四个知识点，那背下来就够了。真正有用的是反过来看：**它们其实是同一件事的四种走法。**

拆开每一条，都能看到相同的三件东西：

1. **都发生在界面，不在涂层本体。** 涂层本身的老化——粉化、褪色、开裂、失光——是材料降解，是另一条线。本文说的四类，全部是「涂层与金属之间那层几个纳米的地方」出了问题。
2. **都是电化学。** 阳极溶解放出电子，阴极的氧还原接收电子。没有电子从一处流到另一处，这四种一个都不会发生。
3. **都需要三样东西同时在场：水（做离子通路）、氧（做阴极去极化剂）、以及阳极和阴极不在同一个位置。**

前两条是常识，第三条才是关键。

**四种模式的区别，不在电化学本身，而在「阳极和阴极被摆成了什么几何关系」。**

| 模式 | 阳极在哪 | 阴极在哪 | 推开界面的力从哪来 |
|---|---|---|---|
| 起泡 | 界面处，几乎是一个点 | 与阳极几乎重合 | **渗透压**——把外面的水拉进来 |
| 剥离 | 界面深处 | 破损点附近，在明处 | **碱**——阴极产的 OH⁻ 沿界面啃 |
| 锈蚀蔓延 | 划痕底部 | 涂层下更远处 | **体积膨胀**——锈比钢大两到四倍 |
| 丝状腐蚀 | 正在前进的「丝头」，酸性小室 | 身后干燥的「丝尾」，通气好 | **氧浓差**——头缺氧、尾富氧 |

一个电池，四种摆法。摆法不同，破坏力就不同，可用的判据也不同。

有一个细节能直接印证这个看法：**丝状腐蚀只在相对湿度 60%–95% 之间推进。** 湿度低于 60%，丝头那点液体干了，电池断掉；湿度高于 95%，水太多，同样的电池就不再长成细丝，而是鼓成一片泡。

**同一个机理，换一个湿度条件，就从「丝状腐蚀」变成了「起泡」。** 这说明四种模式根本不是四个独立的东西，是一条连续谱上的四段。

![图 1 · 四种失效的阴阳极几何](/images/failure-modes.svg)

*图 1 · 四格剖面示意：深青为涂层，灰色为钢基体。四种模式的区别不在电化学本身，而在阳极与阴极的相对位置，以及由此决定的破坏力来源。*

## 拆开看：每一种在干什么

### 起泡：一个渗透压泵

起泡需要三样东西同时成立，缺一不可：**一层半透膜（固化后的涂层）、界面上的一点可溶盐、以及水。**

过程不复杂：水渗过涂层，到达界面，把那里残留的盐溶掉，形成一小包浓溶液。涂层能透水，但透不过盐——于是膜两侧就有了浓度差。浓度差产生渗透压，把更多的水从外面拉进来。

水越拉越多，泡越鼓越大，直到压力超过涂层与基材的粘结强度，泡就成形了。

这里有个反直觉的地方：**把涂层做得更致密，并不能解决起泡，有时候反而让泡更大更持久。** 因为致密只减慢了水进去的速度，并没有阻止；而一旦水进去了，致密也意味着它更难出来。屏障和排气是同一枚硬币的两面，多数配方只能选一头。

所以起泡的根因通常在**前处理**，不在配方。界面那点残盐不清掉，换什么树脂都会起泡。

诊断上有一个很实用的抓手：把泡里的液体取出来测。**有盐（电导率高）、泡在界面、几周到几个月才起**，基本是渗透起泡；**有溶剂味、泡在膜内、几小时内起**，是溶剂残留；**液体呈强碱性**，那是阴极环境下起的泡，得往阴极保护那边查。

### 剥离：碱在啃界面

阴极反应的产物是 OH⁻：

> O₂ + 2H₂O + 4e⁻ → 4OH⁻

这些 OH⁻ 就待在涂层与金属之间那点缝隙里，走不掉。界面局部的 pH 因此可以升到 10 以上，公开综述给出的上限到 14。

碱一到，两件事同时发生：树脂里的酯键、氨酯键开始水解；涂层与金属之间靠几个纳米厚的天然氧化层搭起来的化学桥，被打断。

结果是界面从破损点开始，一圈一圈往后退。**这不是力学问题，是化学稳定性问题。**

这也是为什么「附着力 5 MPa 合格」和「抗阴极剥离好」是两件事：前者测的是把涂层从钢上拉下来要多大力，后者测的是界面在强碱里能撑多久。两者都用 MPa 或者 mm 表达结果，测试报告上看起来像同一类指标，其实问的是完全不同的两个问题。

剥离这一类里最要命的一种情况是阴极剥离——它多半发生在有阴极保护的浸渍区，会被单独写一篇。

顺带说明一个容易被混的地方：界面 pH 升高不是靠外部液体变碱，是阴极反应在**界面上就地生产碱**。哪怕浸泡液本身是中性的，只要阴极反应在跑，缝隙里的 pH 就能一路爬上去。

### 锈蚀蔓延：锈是一把楔子

钢变成锈，体积会变大。这个倍数有个专门的量：Pilling–Bedworth 比。磁铁矿约 2.1，赤铁矿约 2.15，而水合程度高的锈可以到 4 倍左右。

一个固体，在原来的位置上，体积膨胀到两到四倍。它没有地方可去，只能往阻力最小的方向顶。

涂层下面那点缝隙，正好是阻力最小的方向。

于是形成一条自加速的链：**钢溶解 → 锈在缝隙里生成 → 膨胀顶起涂层 → 缝隙变大 → 更多水和氧进来 → 锈长得更快。**

现场最容易出问题的地方，几乎都是几何上本来就带缝隙的位置：划痕、边角、焊缝咬边、螺栓孔、型钢背对背的贴合面。不是这些地方涂料刷得差，是这些地方一旦开始锈，涂层就必然被顶开。

### 丝状腐蚀：一台会自己走的电池

这是四种里最像「生物」的一种，也是被误认最多的一种——它长得像霉丝，还能擦掉。

结构上分两段：

- **丝头**：正在前进的前沿，一小包酸性液体，pH 在 1–4 之间，缺氧。这里是阳极，金属在这里溶解。
- **丝尾**：已经走过的部分，干燥，充满氧化物，通气良好。这里是阴极，氧在这里被还原，产出 OH⁻。

一头缺氧、一头富氧，构成氧浓差电池。溶下来的金属离子在水里水解，又不断把酸再生出来——**这是一个自催化过程，一旦启动，不需要外界再供酸。**

几个数字能说明它的「温和」和「顽固」：

| 项 | 数量级 |
|---|---|
| 丝宽 | 0.05–0.5 mm |
| 推进速度 | 平均 0.2–0.4 mm/天，快时可达 0.85 mm/天 |
| 侵入金属深度 | 仅 5–15 μm |
| 发生条件 | 相对湿度 60%–95%，温度 20–40 ℃，需引发离子（氯离子最典型） |
| 终止条件 | 湿度低于下限，或高于 95%（转为起泡） |

深度只有十几微米，所以它几乎不会自己造成结构失效。它的破坏力在别处：**外观彻底报废，而且擦掉会再长**——因为电池还在涂层下面。

那个 60% 的下限是从哪来的，在[另一篇](/notes/critical-humidity/)里拆开讲过：它不是经验值，是 2.1 纳米的孔在什么湿度下会被水填满。这也解释了为什么丝状腐蚀对表面清洁度这么敏感——残盐会把这条线整体往下拉，窗口就变宽了。

这也解释了为什么它总在「看起来不该锈」的地方出现：铝板、镀锌板、涂装后的边角。金属本身耐蚀，但涂层下的那点缝隙里，条件可以完全不同。

## 判据：标准给的是量表，不是诊断书

严重程度怎么定，国际上有一套成熟的量表。

ISO 4628 系列是主干，按缺陷类型分册。这套标准的编号有一处小坑：它从 Part 1 一路排到 Part 10，但中间**没有 Part 9**——照着「1 到 10 都有」去记，一定会记错。

| 分册 | 评什么 | 怎么给结果 |
|---|---|---|
| Part 1 | 总则与命名体系 | 定义「数量 / 尺寸 / 强度」这套语言 |
| Part 2 | 起泡 | **两个指标**：数量密度 + 尺寸 |
| Part 3 | 生锈 | Ri 0–5 级 |
| Part 4 | 开裂 | 数量 + 尺寸 |
| Part 5 | 剥落 | 数量 + 尺寸 |
| Part 6 / 7 | 粉化 | 胶带法 / 天鹅绒法 |
| Part 8 | 划线周围的剥离与腐蚀 | 量剥离宽度、腐蚀宽度（mm） |
| Part 10 | 丝状腐蚀 | 最长丝长 L、最常见丝长 M |

另外一条常用的是 ASTM D1654，评的是划线处腐蚀从划痕向外蔓延的宽度，换算成 0–10 的等级。它和 ISO 4628-8 目的相近，尺度和判读方式不同，报告里写哪个必须说清楚，两者不能互相代入。

到这里，量表是够用的。但有个关键的地方要说清：

**这套标准回答「坏到什么程度」，从来不回答「为什么坏」。**

## 反常识：分级是症状量表，不是诊断书

同一块板，同样是 Ri 3 级、同样是剥离 5 mm，背后的原因可能完全不同：

- 可能是前处理残盐超标
- 可能是涂层配套性错了，中间漆和面漆之间本来就该有隔离层
- 可能是膜厚不足，屏障提前失效
- 可能是环境超出了设计等级，C5 的活干了 C3 的设计

四种原因，四种改法：改前处理、改配套、改膜厚、改选型。**看着同一张评级照片，做的决定可以完全相反。**

拿分级直接决定整改方向，等于拿体温计决定吃什么药。

三个在现场反复听到的说法，值得单独拆一下：

| 说法 | 实际情况 | 为什么会这么说 |
|---|---|---|
| 起泡就是涂层不够致密 | 致密只减慢进水，不阻止；泡的根因多在界面残盐 | 「致密=防住水」符合直觉，但涂层对水从来不是绝对屏障 |
| 附着力测合格就不会剥离 | 初始附着力与抗阴极剥离相关性弱，一个是力学，一个是化学 | 两者都叫「附着力」，报告上都写 MPa |
| 丝状腐蚀是发霉或脏污 | 是电化学推进，擦掉会再长，根因是氧 + 氯 + 高湿 | 形态像霉丝，而且能被擦掉，视觉上很有欺骗性 |

真正能用来定方向的，是一条四步的现场顺序：

**看位置 → 看边界 → 看产物 → 对条件。**

位置告诉你界面在哪一层坏了；边界告诉你界面是被溶解还是被顶开；产物告诉你界面里在发生什么反应；条件告诉你这个反应为什么能持续。四步对完，模式基本就定了，改什么也就有了方向。

## 四种死法，四个改法

把四条线收在一起：

| 模式 | 该往哪改 |
|---|---|
| 起泡 | **前处理**：可溶盐、清洁度、露点余量 |
| 剥离 | **体系抗碱能力** + 阴极保护设计：涂层选型与 CP 电位要一起考虑 |
| 锈蚀蔓延 | **几何与边缘设计**：减少必然存在的缝隙，破损点要可修补 |
| 丝状腐蚀 | **涂层透氧率** + 环境控制：把湿度压在窗口之外 |

四条改法，指向四个完全不同的部门：前处理是施工方的事，抗碱是配方的事，几何是设计的事，透氧率是树脂体系的事。**如果一开始把模式判错，这个球就会踢到错误的人脚下，然后一直在那里转。**

> 四种死法，一个电池。先看边界，再查条件。

## English Summary

Blistering, disbondment, corrosion creep and filiform corrosion look unrelated in a site report, but they are one electrochemical cell placed four different ways. In all four the anode and the cathode sit in different locations, and the geometry between them decides what pries the coating off: osmotic pressure pulls water in and lifts a dome; cathodic OH⁻ hydrolyses the interface so the boundary retreats; rust expands to two or four times the volume of the steel it consumed and wedges the coating up; an oxygen concentration cell drives a filament whose acidic head keeps regenerating its own acid.

The same mechanism changes name with humidity. Filiform corrosion advances only between 60% and 95% RH; above that the cell still runs, but it blisters instead of threading.

ISO 4628 grades severity — note there is no Part 9 — and ASTM D1654 gives scribe-creep width in millimetres. Neither answers why. Prescribe from a grade alone and the fix lands in the wrong department: pre-treatment, alkali resistance, geometry and oxygen permeability have four different owners.

Field order: location, boundary, product, condition.

---

本文只讨论公开文献与标准中的通用原理，不涉及任何具体工程项目的方案、选型与数据。
